Repository: shortlab/2025-Mo-RAC

# 2025-Mo-RAC
Data repository for Wande's irradiation-then-corrosion manuscript for molybdenum in aqueous environments

File: Electrochemical test/Pure Mo/1/EISPOT.DTA
EXPLAIN
TAG	EISPOT
TITLE	LABEL	Potentiostatic EIS	Test Identifier
DATE	LABEL	2024/12/16	Date
TIME	LABEL	16:01:58	Time
NOTES	NOTES	1	Notes...
	
PSTAT	PSTAT	REF620-49045	Potentiostat
VDC	POTEN	0.00000E+000	T	DC Voltage (V)
FREQINIT	QUANT	1.00000E+005	Initial Freq. (Hz)
FREQFINAL	QUANT	1.00000E-002	Final Freq. (Hz)
PTSPERDEC	QUANT	1.00000E+001	Points/decade
VAC	QUANT	1.00000E+001	AC Voltage (mV rms)
AREA	QUANT	1.00000E+000	Sample Area (cm^2)
SPEED	SELECTOR	1	Optimize for:
DRIFTCOR	SELECTOR	0	Drift Correction
THD	SELECTOR	0	THD
ZGUESS	QUANT	1.00000E+002	Estimated Z (ohms)
EOC	QUANT	-0.1670041	Open Circuit (V)
SEQUENCER	TOGGLE	TRUE	Run as Sequence
PSTATMODEL	IQUANT	87	Pstat Model
PSTATSECTION	LABEL	REF620-49045	Pstat Section
PSTATSERIALNO	LABEL	49045	Pstat Serial Number
CTRLMODE	IQUANT	1	Control Mode
ELECTROMETER	IQUANT	0	RE=0 or CS=1
IESTAB	IQUANT	0	I/E Stability
CASPEED	IQUANT	3	Control Amp Speed
CONVENTION	IQUANT	1	Current Convention
ICHRANGE	IQUANT	2	Ich Range
ICHRANGEMODE	TOGGLE	F	Ich Auto Range
ICHOFFSETENABLE	TOGGLE	T	Ich Offset Enable
ICHOFFSET	QUANT	0	Ich Offset (V)
ICHFILTER	IQUANT	3	Ich Filter
VCHRANGE	IQUANT	2	Vch Range
VCHRANGEMODE	TOGGLE	F	Vch Auto Range
VCHOFFSETENABLE	TOGGLE	T	Vch Offset Enable
VCHOFFSET	QUANT	0	Vch Offset (V)
VCHFILTER	IQUANT	3	Vch Filter
ACHRANGE	IQUANT	2	Ach Range
ACHOFFSETENABLE	TOGGLE	F	Ach Offset Enable
ACHOFFSET	QUANT	0	Ach Offset (V)
ACHFILTER	IQUANT	1	Ach Filter
IERANGELOWERLIMIT	IQUANT	1	I/E Range Lower Limit
IERANGEMODE	TOGGLE	F	I/E AutoRange
IERANGE	IQUANT	10	I/E Range
POSFEEDENABLE	TOGGLE	F	Positive Feedback IR Comp
POSFEEDRESISTANCE	QUANT	0	Positive Feedback Resistance (ohm)
ACHSELECT	IQUANT	4	Ach Select
SENSECABLEID	IQUANT	7	Sense Cable ID
PWRCABLEID	IQUANT	7	Power Cable ID
DCCALDATE	LABEL	4/1/2024	DC Calibration Date
ACCALDATE	LABEL	10/11/2023	AC Calibration Date
THERMOSELECT	IQUANT	1	Thermo Select
FRAMEWORKVERSION	LABEL	7.10.3	Framework Version
INSTRUMENTVERSION	LABEL	4.91	Instrument Version
COMMVERSION	LABEL	5.10	Communications Version
CPUPLDVERSION	LABEL	6.00	CPU PLD Version
CTRLPLDVERSION	LABEL	7.10	CTRL PLD Version
PSTATPLDVERSION	LABEL	8.13	PSTAT PLD Version
ZCURVE	TABLE
	Pt	Time	Freq	Zreal	Zimag	Zsig	Zmod	Zphz	Idc	Vdc	IERange	Imod	Vmod	Temp
	#	s	Hz	ohm	ohm	V	ohm	°	A	V	#	A	V	°C
	0	3	100078.1	10.56568	-0.1604028	1	10.5669	-0.8697683	-4.538136E-006	-0.1664667	9	0.0009502	0.010009	-327.67
	1	5	79453.13	10.57333	-0.1686041	1	10.57467	-0.9135711	-4.208077E-006	-0.1664691	9	0.0011302	0.0119263	-327.67
	2	6	63140.62	10.58444	-0.1841177	1	10.58604	-0.996568	-3.969652E-006	-0.1664564	9	0.0010859	0.0114792	-327.67
	3	8	50203.12	10.59369	-0.2026081	1	10.59562	-1.095669	-4.200798E-006	-0.1664684	9	0.0010524	0.0111414	-327.67
	4	9	39890.62	10.60446	-0.2310824	1	10.60698	-1.248339	-4.240451E-006	-0.1664659	9	0.0010208	0.0108211	-327.67
	5	11	31640.63	10.62421	-0.2668011	1	10.62755	-1.438542	-4.177864E-006	-0.1664688	9	0.0009937	0.0105565	-327.67
	6	12	25171.88	10.64393	-0.307239	1	10.64837	-1.653394	-4.156041E-006	-0.166465	9	0.0009759	0.0103891	-327.67
	7	14	20015.62	10.66807	-0.355785	1	10.674	-1.910133	-4.037815E-006	-0.1664661	9	0.0009604	0.0102501	-327.67
	8	15	15890.62	10.69743	-0.4210723	1	10.70572	-2.254113	-4.004138E-006	-0.1664683	9	0.0009499	0.0101685	-327.67
	9	17	12609.38	10.72874	-0.4926583	1	10.74005	-2.629146	-4.066307E-006	-0.1664674	9	0.0009409	0.0101048	-327.67
	10	18	10078.13	10.7594	-0.5755661	1	10.77478	-3.062076	-4.265501E-006	-0.1664546	9	0.0009333	0.0100562	-327.67
	11	20	8015.625	10.80485	-0.684541	1	10.82651	-3.625128	-4.093825E-006	-0.166472	9	0.0009276	0.0100428	-327.67
	12	21	6328.125	10.85417	-0.813314	1	10.8846	-4.285223	-4.286655E-006	-0.1664752	9	0.0009206	0.0100205	-327.67
	13	22	5015.625	10.91766	-0.966299	1	10.96034	-5.057949	-4.310263E-006	-0.1664627	9	0.0009139	0.0100169	-327.67
	14	24	3984.375	10.9815	-1.149094	1	11.04145	-5.973638	-4.254285E-006	-0.1664587	9	0.0009069	0.0100133	-327.67
	15	25	3170.956	11.05523	-1.364635	1	11.13914	-7.03688	-4.236677E-006	-0.1664611	9	0.0008979	0.0100016	-327.67
	16	27	2527.573	11.14197	-1.6205	1	11.2592	-8.275133	-4.145618E-006	-0.1664546	9	0.0008882	0.0100007	-327.67
	17	28	1976.103	11.25905	-1.966499	1	11.42949	-9.90731	-4.244077E-006	-0.1664621	9	0.0008755	0.010006	-327.67
	18	30	1577.524	11.37048	-2.352729	1	11.61133	-11.69041	-4.077035E-006	-0.1664692	9	0.0008607	0.0099942	-327.67
	19	31	1265.625	11.50433	-2.793685	1	11.83868	-13.64937	-4.149752E-006	-0.166473	9	0.000845	0.0100032	-327.67
	20	33	998.264	11.66804	-3.377614	1	12.14708	-16.14444	-3.962238E-006	-0.16647	9	0.000823	0.0099972	-327.67
	21	34	796.875	11.85266	-4.053611	1	12.52666	-18.88069	-4.112046E-006	-0.1664564	9	0.0007983	0.0100005	-327.67
	22	36	627.7902	12.08	-4.927282	1	13.04624	-22.18994	-4.33663E-006	-0.1664679	9	0.0007666	0.0100017	-327.67
	23	37	505.5147	12.32655	-5.888154	1	13.66068	-25.53291	1.156477E-007	-0.1664376	9	0.0007104	0.0097232	-327.67
	24	39	397.9953	12.64353	-7.185868	1	14.54289	-29.61145	1.522221E-007	-0.1664314	9	0.0006988	0.0101744	-327.67
	25	40	315.5048	13.01196	-8.730697	1	15.66959	-33.86062	1.244375E-007	-0.1664352	9	0.000642	0.0100669	-327.67
	26	42	252.4038	13.43454	-10.54098	1	17.07627	-38.11837	1.601165E-007	-0.1664409	9	0.0005869	0.0100255	-327.67
	27	43	198.6229	13.98223	-12.9154	1	19.03445	-42.7287	1.411722E-007	-0.166444	9	0.0005257	0.0100091	-327.67
	28	45	158.3615	14.61286	-15.66572	1	21.42313	-46.9915	1.219364E-007	-0.166436	9	0.0004669	0.0100048	-327.67
	29	46	125.558	15.39534	-19.10336	1	24.53477	-51.13477	1.34115E-007	-0.1664355	9	0.0004076	0.0100015	-327.67
	30	48	100.4464	16.31397	-23.12755	1	28.30246	-54.80119	6.808086E-007	-0.1664382	9	0.0003533	0.0100002	-327.67
	31	49	79.00281	17.53876	-28.42057	1	33.39666	-58.32065	5.824734E-008	-0.1664356	8	0.0002975	0.009935	-327.67
	32	51	63.3446	18.90546	-34.34134	1	39.20132	-61.16651	3.954699E-008	-0.1664374	8	0.000255	0.0099965	-327.67
	33	52	50.22321	20.66906	-41.95509	1	46.77007	-63.77296	1.05246E-007	-0.1664298	8	0.0002134	0.0099819	-327.67
	34	54	38.42213	23.27721	-52.78201	1	57.68682	-66.20221	1.521437E-008	-0.1664281	8	0.000172	0.0099203	-327.67
	35	55	31.25	25.79381	-63.02218	1	68.09637	-67.74162	1.450456E-008	-0.1664268	8	0.0001447	0.0098535	-327.67
	36	57	24.93351	29.15503	-76.48124	1	81.84984	-69.1329	1.790613E-008	-0.166428	8	0.0001177	0.0096343	-327.67
	37	58	19.86229	33.20976	-92.75359	1	98.5196	-70.30045	-3.156954E-007	-0.16644	8	0.0001102	0.0108554	-327.67
	38	60	15.625	38.84773	-113.8932	1	120.3362	-71.16605	-2.95141E-007	-0.1664456	8	8.326898E-005	0.0100203	-327.67
	39	61	12.40079	45.57274	-138.4692	1	145.7759	-71.78268	-2.643639E-007	-0.1664443	8	6.858592E-005	0.0099982	-327.67
	40	63	9.93114	53.6541	-166.8905	1	175.3032	-72.17777	-1.494871E-007	-0.1664409	8	5.703666E-005	0.0099987	-327.67
	41	64	7.944915	63.78021	-201.2499	1	211.1148	-72.41553	-1.428983E-007	-0.1664372	8	4.739205E-005	0.0100052	-327.67
	42	66	6.317385	76.72549	-243.6531	1	255.448	-72.52097	-9.372147E-008	-0.1664447	8	3.913941E-005	0.0099981	-327.67
	43	68	5.008013	93.13746	-295.3109	1	309.65	-72.49536	-3.654625E-008	-0.1664401	8	3.22812E-005	0.0099959	-327.67
	44	70	3.945707	115.6277	-361.0641	1	379.1267	-72.24278	3.834859E-007	-0.1664539	7	2.62919E-005	0.009968	-327.67
	45	73	3.158693	141.5748	-425.8908	1	448.8055	-71.61214	3.01985E-006	-0.1664643	7	2.226162E-005	0.0099911	-327.67
	46	76	2.504006	170.9566	-514.9729	1	542.6078	-71.63528	2.676743E-006	-0.1664677	7	1.790464E-005	0.0097564	-327.67
	47	79	1.998082	211.8944	-622.9066	1	657.9603	-71.21321	6.55308E-009	-0.1664581	7	1.539649E-005	0.0101559	-327.67
	48	83	1.584686	262.5074	-748.0223	1	792.7468	-70.66223	-1.770191E-008	-0.1664559	7	1.26878E-005	0.0100733	-327.67
	49	88	1.266892	323.2721	-890.0472	1	946.9365	-70.03858	-1.892937E-008	-0.1664524	7	1.057559E-005	0.0100236	-327.67
	50	94	0.999041	402.9733	-1067.815	1	1141.322	-69.32442	-1.699476E-008	-0.1664516	7	8.767685E-006	0.0100123	-327.67
	51	99	0.7923428	497.6937	-1272.188	1	1366.075	-68.63402	2.021856E-009	-0.1664531	7	7.320582E-006	0.0100039	-327.67
	52	106	0.6334459	613.2983	-1500.613	1	1621.103	-67.77024	-1.812481E-008	-0.1664543	7	6.170385E-006	0.010005	-327.67
	53	114	0.5040323	752.7433	-1775.009	1	1928.025	-67.01924	-2.2805E-008	-0.1664525	7	5.186945E-006	0.0100019	-327.67
	54	123	0.400641	924.8284	-2100.284	1	2294.886	-66.23444	-1.592291E-008	-0.1664543	7	4.357486E-006	0.0100008	-327.67
	55	135	0.316723	1149.219	-2485.782	1	2738.58	-65.1881	-1.992286E-008	-0.1664555	7	3.651561E-006	0.0100006	-327.67
	56	149	0.2520161	1413.427	-2927.434	1	3250.791	-64.22777	-5.580388E-008	-0.1664493	6	3.056984E-006	0.009938	-327.67
	57	166	0.2003205	1779.047	-3490.417	1	3917.654	-62.99231	-1.486958E-008	-0.1664531	6	2.554071E-006	0.0100062	-327.67
	58	188	0.1588983	2204.397	-4036.706	1	4599.387	-61.36157	-6.660207E-008	-0.1664504	6	2.175889E-006	0.0100079	-327.67
	59	213	0.1260081	2787.697	-4691.092	1	5456.885	-59.27896	-7.312133E-008	-0.1664499	6	1.833411E-006	0.0100048	-327.67
	60	244	0.1001603	3528.131	-5347.67	1	6406.659	-56.58512	-1.079362E-007	-0.166447	6	1.561529E-006	0.0100042	-327.67
	61	280	0.0794492	4466.021	-6019.812	1	7495.564	-53.42876	-1.243057E-007	-0.1664488	6	1.334531E-006	0.0100031	-327.67
	62	319	0.0631739	5554.979	-6643.957	1	8660.252	-50.10117	-1.485931E-007	-0.1664458	6	1.155095E-006	0.0100034	-327.67
	63	368	0.0501337	6909.095	-6825.984	1	9712.34	-44.65331	-3.132993E-007	-0.1664364	6	1.029552E-006	0.0099994	-327.67
	64	430	0.0398258	8268.697	-6963.594	1	10810.32	-40.10286	-3.341609E-007	-0.1664315	6	9.251457E-007	0.0100011	-327.67
	65	507	0.0316296	9620.49	-6983.255	1	11887.79	-35.9749	-3.572714E-007	-0.166425	6	8.413055E-007	0.0100013	-327.67
	66	635	0.0251206	10073.5	-4650.476	1	11095.15	-24.78061	-7.892536E-007	-0.1664076	6	9.008485E-007	0.0099951	-327.67
	67	756	0.0199553	10823.47	-4387.563	1	11678.96	-22.0664	-7.518038E-007	-0.1664128	6	8.561983E-007	0.0099995	-327.67
	68	908	0.0158522	11034.53	-3889.366	1	11699.91	-19.41615	-6.900831E-007	-0.1664181	6	8.54727E-007	0.0100002	-327.67
	69	1161	0.0125907	11897.4	-3057.513	1	12284	-14.41256	-7.042937E-007	-0.1664156	6	8.140001E-007	0.0099992	-327.67
	70	1481	0.0100011	11291.77	-3018.312	1	11688.21	-14.9654	-8.672711E-007	-0.1664073	6	8.555007E-007	0.0099993	-327.67

File: Electrochemical test/Pure Mo/2/EISPOT.DTA
EXPLAIN
TAG	EISPOT
TITLE	LABEL	Potentiostatic EIS	Test Identifier
DATE	LABEL	2024/12/16	Date
TIME	LABEL	20:11:16	Time
NOTES	NOTES	1	Notes...
	
PSTAT	PSTAT	REF620-49045	Potentiostat
VDC	POTEN	0.00000E+000	T	DC Voltage (V)
FREQINIT	QUANT	1.00000E+005	Initial Freq. (Hz)
FREQFINAL	QUANT	1.00000E-002	Final Freq. (Hz)
PTSPERDEC	QUANT	1.00000E+001	Points/decade
VAC	QUANT	1.00000E+001	AC Voltage (mV rms)
AREA	QUANT	1.00000E+000	Sample Area (cm^2)
SPEED	SELECTOR	1	Optimize for:
DRIFTCOR	SELECTOR	0	Drift Correction
THD	SELECTOR	0	THD
ZGUESS	QUANT	1.00000E+002	Estimated Z (ohms)
EOC	QUANT	-0.2492177	Open Circuit (V)
SEQUENCER	TOGGLE	TRUE	Run as Sequence
PSTATMODEL	IQUANT	87	Pstat Model
PSTATSECTION	LABEL	REF620-49045	Pstat Section
PSTATSERIALNO	LABEL	49045	Pstat Serial Number
CTRLMODE	IQUANT	1	Control Mode
ELECTROMETER	IQUANT	0	RE=0 or CS=1
IESTAB	IQUANT	0	I/E Stability
CASPEED	IQUANT	3	Control Amp Speed
CONVENTION	IQUANT	1	Current Convention
ICHRANGE	IQUANT	2	Ich Range
ICHRANGEMODE	TOGGLE	F	Ich Auto Range
ICHOFFSETENABLE	TOGGLE	T	Ich Offset Enable
ICHOFFSET	QUANT	0	Ich Offset (V)
ICHFILTER	IQUANT	3	Ich Filter
VCHRANGE	IQUANT	2	Vch Range
VCHRANGEMODE	TOGGLE	F	Vch Auto Range
VCHOFFSETENABLE	TOGGLE	T	Vch Offset Enable
VCHOFFSET	QUANT	0	Vch Offset (V)
VCHFILTER	IQUANT	3	Vch Filter
ACHRANGE	IQUANT	2	Ach Range
ACHOFFSETENABLE	TOGGLE	F	Ach Offset Enable
ACHOFFSET	QUANT	0	Ach Offset (V)
ACHFILTER	IQUANT	1	Ach Filter
IERANGELOWERLIMIT	IQUANT	1	I/E Range Lower Limit
IERANGEMODE	TOGGLE	F	I/E AutoRange
IERANGE	IQUANT	10	I/E Range
POSFEEDENABLE	TOGGLE	F	Positive Feedback IR Comp
POSFEEDRESISTANCE	QUANT	0	Positive Feedback Resistance (ohm)
ACHSELECT	IQUANT	4	Ach Select
SENSECABLEID	IQUANT	7	Sense Cable ID
PWRCABLEID	IQUANT	7	Power Cable ID
DCCALDATE	LABEL	4/1/2024	DC Calibration Date
ACCALDATE	LABEL	10/11/2023	AC Calibration Date
THERMOSELECT	IQUANT	1	Thermo Select
FRAMEWORKVERSION	LABEL	7.10.3	Framework Version
INSTRUMENTVERSION	LABEL	4.91	Instrument Version
COMMVERSION	LABEL	5.10	Communications Version
CPUPLDVERSION	LABEL	6.00	CPU PLD Version
CTRLPLDVERSION	LABEL	7.10	CTRL PLD Version
PSTATPLDVERSION	LABEL	8.13	PSTAT PLD Version
ZCURVE	TABLE
	Pt	Time	Freq	Zreal	Zimag	Zsig	Zmod	Zphz	Idc	Vdc	IERange	Imod	Vmod	Temp
	#	s	Hz	ohm	ohm	V	ohm	°	A	V	#	A	V	°C
	0	4	100078.1	11.35918	-0.1778457	1	11.36057	-0.8969813	-5.800181E-006	-0.2486797	9	0.0008844	0.0100156	-327.67
	1	5	79453.13	11.36813	-0.1980256	1	11.36985	-0.997955	-5.691985E-006	-0.2486706	9	0.001044	0.0118449	-327.67
	2	7	63140.62	11.37438	-0.2248462	1	11.3766	-1.132463	-5.610905E-006	-0.2486703	9	0.0010025	0.0113889	-327.67
	3	8	50203.12	11.3865	-0.2536454	1	11.38932	-1.276109	-5.610818E-006	-0.2486712	9	0.0009715	0.0110546	-327.67
	4	10	39890.62	11.39983	-0.3053634	1	11.40392	-1.534395	-5.758586E-006	-0.2486821	9	0.000943	0.0107484	-327.67
	5	11	31640.63	11.41877	-0.3555981	1	11.4243	-1.783703	-5.5435E-006	-0.2486702	9	0.0009189	0.0104939	-327.67
	6	13	25171.88	11.44577	-0.4198245	1	11.45347	-2.100635	-5.724218E-006	-0.2486862	9	0.0009036	0.0103466	-327.67
	7	14	20015.62	11.4779	-0.4989913	1	11.48874	-2.489314	-5.895365E-006	-0.2486773	9	0.0008902	0.0102256	-327.67
	8	16	15890.62	11.5137	-0.592251	1	11.52892	-2.944632	-5.847295E-006	-0.2486746	9	0.0008798	0.0101425	-327.67
	9	17	12609.38	11.56108	-0.6988442	1	11.58219	-3.459205	-5.745926E-006	-0.2486714	9	0.0008708	0.0100853	-327.67
	10	19	10078.13	11.60866	-0.8314188	1	11.6384	-4.09656	-5.821452E-006	-0.2486731	9	0.000864	0.0100552	-327.67
	11	20	8015.625	11.66998	-0.985202	1	11.71149	-4.825578	-5.795902E-006	-0.2486791	9	0.0008568	0.0100345	-327.67
	12	22	6328.125	11.7451	-1.174946	1	11.80373	-5.712698	-5.629176E-006	-0.2486782	9	0.000849	0.0100212	-327.67
	13	23	5015.625	11.82943	-1.409189	1	11.91307	-6.793386	-5.682474E-006	-0.2486657	9	0.0008403	0.0100105	-327.67
	14	25	3984.375	11.92268	-1.672861	1	12.03947	-7.986979	-5.771543E-006	-0.2486776	9	0.0008314	0.010009	-327.67
	15	26	3170.956	12.02684	-1.991351	1	12.19058	-9.40149	-5.50523E-006	-0.2486762	9	0.0008202	0.0099988	-327.67
	16	28	2527.573	12.14911	-2.363119	1	12.3768	-11.00714	-5.73612E-006	-0.2486654	9	0.0008083	0.010004	-327.67
	17	29	1976.103	12.29833	-2.868988	1	12.62854	-13.13127	-5.797161E-006	-0.2486749	9	0.0007919	0.0100001	-327.67
	18	30	1577.524	12.44839	-3.426517	1	12.91137	-15.38998	-5.759322E-006	-0.2486718	9	0.0007744	0.0099983	-327.67
	19	32	1265.625	12.60378	-4.088121	1	13.2502	-17.97083	-5.443371E-006	-0.2486698	9	0.0007543	0.0099943	-327.67
	20	33	998.264	12.80415	-4.954262	1	13.7292	-21.15277	-5.636757E-006	-0.2486796	9	0.0007281	0.0099965	-327.67
	21	35	796.875	13.00387	-5.980073	1	14.313	-24.69622	-5.672046E-006	-0.2486769	9	0.0006988	0.0100026	-327.67
	22	36	627.7902	13.24053	-7.31354	1	15.12612	-28.9145	-5.445439E-006	-0.24868	9	0.0006609	0.009997	-327.67
	23	38	505.5147	13.48625	-8.822804	1	16.11586	-33.193	1.742319E-007	-0.2486294	9	0.0006022	0.0097226	-327.67
	24	39	397.9953	13.79322	-10.88099	1	17.5684	-38.26868	7.709605E-008	-0.2486264	9	0.0005784	0.0101736	-327.67
	25	41	315.5048	14.14502	-13.38048	1	19.47098	-43.40897	7.665358E-008	-0.2486193	9	0.0005168	0.0100701	-327.67
	26	42	252.4038	14.55216	-16.3544	1	21.89136	-48.33728	6.951338E-008	-0.2486326	9	0.0004577	0.0100234	-327.67
	27	44	198.6229	15.09129	-20.32635	1	25.31615	-53.40799	6.597588E-008	-0.2486219	9	0.0003953	0.01001	-327.67
	28	45	158.3615	15.73143	-24.99452	1	29.5331	-57.81388	6.023646E-007	-0.2486264	9	0.0003387	0.0100052	-327.67
	29	47	125.558	16.57293	-30.90775	1	35.07066	-61.79951	3.616651E-008	-0.2486246	8	0.0002839	0.0099582	-327.67
	30	48	100.4464	17.58432	-37.89842	1	41.77916	-65.10938	1.378115E-008	-0.2486178	8	0.0002395	0.0100054	-327.67
	31	50	79.00281	18.99884	-47.21096	1	50.89038	-68.07895	-3.376954E-009	-0.2486232	8	0.0001965	0.0100022	-327.67
	32	51	63.3446	20.67359	-57.76103	1	61.34928	-70.3069	1.609772E-008	-0.2486318	8	0.0001628	0.0099888	-327.67
	33	53	50.22321	22.93365	-71.31145	1	74.90845	-72.17229	4.350051E-008	-0.2486174	8	0.0001331	0.0099738	-327.67
	34	54	38.42213	26.33187	-90.89302	1	94.63038	-73.84361	-1.197037E-008	-0.2486229	8	0.0001048	0.009919	-327.67
	35	56	31.25	29.69012	-109.4702	1	113.425	-74.82548	-2.104048E-008	-0.2486131	8	8.677093E-005	0.009842	-327.67
	36	57	24.93351	34.28906	-133.9401	1	138.2595	-75.6405	9.252403E-010	-0.2486161	8	6.972668E-005	0.0096404	-327.67
	37	59	19.86229	39.78104	-163.5586	1	168.3269	-76.32984	-1.384159E-007	-0.2486245	8	6.452177E-005	0.0108608	-327.67
	38	60	15.625	47.18414	-202.3216	1	207.7507	-76.87249	-1.111313E-007	-0.2486417	8	4.811011E-005	0.0099949	-327.67
	39	62	12.40079	55.85298	-247.6584	1	253.8784	-77.29103	-8.255108E-008	-0.2486457	8	3.938528E-005	0.0099991	-327.67
	40	63	9.93114	65.97444	-301.0625	1	308.2065	-77.63966	8.433659E-009	-0.2486297	8	3.24527E-005	0.0100021	-327.67
	41	65	7.944915	78.23364	-366.8449	1	375.0942	-77.9614	-3.474187E-008	-0.248643	7	2.659784E-005	0.0099767	-327.67
	42	66	6.317385	93.26036	-449.0094	1	458.5924	-78.26636	-2.448225E-008	-0.2486391	7	2.180668E-005	0.0100004	-327.67
	43	69	5.008013	111.4749	-550.9376	1	562.1022	-78.56139	-1.943906E-008	-0.2486379	7	1.7789E-005	0.0099992	-327.67
	44	71	3.945707	134.1218	-680.0309	1	693.1311	-78.84281	-1.671449E-008	-0.2486371	7	1.443317E-005	0.0100041	-327.67
	45	73	3.158693	159.779	-828.3572	1	843.6262	-79.08249	-1.647423E-008	-0.2486454	7	1.185872E-005	0.0100043	-327.67
	46	76	2.504006	192.4818	-1018.891	1	1036.913	-79.30215	-1.272562E-008	-0.2486409	7	9.356841E-006	0.0097434	-327.67
	47	80	1.998082	231.0345	-1246.114	1	1267.35	-79.4964	-1.225089E-008	-0.2486372	7	7.996754E-006	0.0101603	-327.67
	48	84	1.584686	280.0468	-1533.588	1	1558.948	-79.65131	-1.216265E-008	-0.2486368	7	6.449083E-006	0.0100689	-327.67
	49	88	1.266892	338.9516	-1874.915	1	1905.307	-79.75261	-1.130146E-008	-0.2486447	7	5.256618E-006	0.0100247	-327.67
	50	94	0.999041	418.3244	-2321.716	1	2359.102	-79.78609	-1.239619E-008	-0.2486442	7	4.240414E-006	0.0100091	-327.67
	51	99	0.7923428	519.1944	-2861.406	1	2908.127	-79.71572	-6.521084E-009	-0.2486448	7	3.439101E-006	0.0100048	-327.67
	52	106	0.6334459	644.5442	-3499.215	1	3558.082	-79.56329	-1.031973E-008	-0.2486418	6	2.803852E-006	0.0099785	-327.67
	53	114	0.5040323	812.7044	-4297.708	1	4373.875	-79.29171	-1.129723E-008	-0.2486449	6	2.286112E-006	0.0100005	-327.67
	54	123	0.400641	1034.322	-5277.285	1	5377.69	-78.91087	-1.153109E-008	-0.2486413	6	1.860209E-006	0.0100045	-327.67
	55	135	0.316723	1338.62	-6507.625	1	6643.876	-78.37638	-1.287309E-008	-0.2486399	6	1.50529E-006	0.0100015	-327.67
	56	149	0.2520161	1735.415	-7965.135	1	8151.997	-77.70869	-1.42392E-008	-0.248639	6	1.226953E-006	0.0100025	-327.67
	57	166	0.2003205	2271.5	-9743.44	1	10004.71	-76.87696	-1.601386E-008	-0.2486414	6	9.997601E-007	0.0100025	-327.67
	58	188	0.1588983	3003.451	-11907.88	1	12280.81	-75.84389	-1.776348E-008	-0.2486409	6	8.142382E-007	0.0099996	-327.67
	59	213	0.1260081	3999.237	-14512.14	1	15053.11	-74.59293	-2.031829E-008	-0.2486355	6	6.644991E-007	0.0100029	-327.67
	60	244	0.1001603	5330.163	-17573.54	1	18364.09	-73.12712	-2.396659E-008	-0.2486353	6	5.445177E-007	0.0099996	-327.67
	61	280	0.0794492	7156.171	-21211.08	1	22385.73	-71.35669	-2.752248E-008	-0.2486409	6	4.467271E-007	0.0100003	-327.67
	62	320	0.0631739	9640.11	-25365.04	1	27135.16	-69.19046	-2.848997E-008	-0.2486393	6	3.685843E-007	0.0100016	-327.67
	63	369	0.0501337	12968.99	-30104.1	1	32778.82	-66.69338	-3.011006E-008	-0.2486449	6	3.05084E-007	0.0100003	-327.67
	64	430	0.0398258	17327.68	-35279.2	1	39304.83	-63.84164	-3.378292E-008	-0.2486185	5	2.531369E-007	0.0099495	-327.67
	65	507	0.0316296	22948.92	-40722.23	1	46743.48	-60.59666	-3.647148E-008	-0.2486171	5	2.142911E-007	0.0100167	-327.67
	66	603	0.0251206	30079.76	-45949.94	1	54919.84	-56.79043	-4.12203E-008	-0.2486111	5	1.821547E-007	0.0100039	-327.67
	67	724	0.0199553	34641.16	-36614.18	1	50404.44	-46.58609	-2.368578E-007	-0.2485151	5	1.98012E-007	0.0099807	-327.67
	68	926	0.0158522	46190.67	-44634.61	1	64232.6	-44.01848	-1.801864E-007	-0.2485434	5	1.558589E-007	0.0100112	-327.67
	69	1117	0.0125907	53942.96	-44790.25	1	70114.26	-39.70374	-2.13785E-007	-0.2485266	5	1.426523E-007	0.010002	-327.67
	70	1357	0.0100011	62585.74	-44950.94	1	77055.58	-35.68703	-2.010913E-007	-0.2485337	5	1.298079E-007	0.0100024	-327.67

File: Electrochemical test/Pure Mo/4/EISPOT.DTA
EXPLAIN
TAG	EISPOT
TITLE	LABEL	Potentiostatic EIS	Test Identifier
DATE	LABEL	2024/12/18	Date
TIME	LABEL	20:21:44	Time
NOTES	NOTES	1	Notes...
	
PSTAT	PSTAT	REF620-49045	Potentiostat
VDC	POTEN	0.00000E+000	T	DC Voltage (V)
FREQINIT	QUANT	1.00000E+005	Initial Freq. (Hz)
FREQFINAL	QUANT	1.00000E-002	Final Freq. (Hz)
PTSPERDEC	QUANT	1.00000E+001	Points/decade
VAC	QUANT	1.00000E+001	AC Voltage (mV rms)
AREA	QUANT	1.00000E+000	Sample Area (cm^2)
SPEED	SELECTOR	1	Optimize for:
DRIFTCOR	SELECTOR	0	Drift Correction
THD	SELECTOR	0	THD
ZGUESS	QUANT	1.00000E+002	Estimated Z (ohms)
EOC	QUANT	-0.2375294	Open Circuit (V)
SEQUENCER	TOGGLE	TRUE	Run as Sequence
PSTATMODEL	IQUANT	87	Pstat Model
PSTATSECTION	LABEL	REF620-49045	Pstat Section
PSTATSERIALNO	LABEL	49045	Pstat Serial Number
CTRLMODE	IQUANT	1	Control Mode
ELECTROMETER	IQUANT	0	RE=0 or CS=1
IESTAB	IQUANT	0	I/E Stability
CASPEED	IQUANT	3	Control Amp Speed
CONVENTION	IQUANT	1	Current Convention
ICHRANGE	IQUANT	2	Ich Range
ICHRANGEMODE	TOGGLE	F	Ich Auto Range
ICHOFFSETENABLE	TOGGLE	T	Ich Offset Enable
ICHOFFSET	QUANT	0	Ich Offset (V)
ICHFILTER	IQUANT	3	Ich Filter
VCHRANGE	IQUANT	2	Vch Range
VCHRANGEMODE	TOGGLE	F	Vch Auto Range
VCHOFFSETENABLE	TOGGLE	T	Vch Offset Enable
VCHOFFSET	QUANT	0	Vch Offset (V)
VCHFILTER	IQUANT	3	Vch Filter
ACHRANGE	IQUANT	2	Ach Range
ACHOFFSETENABLE	TOGGLE	F	Ach Offset Enable
ACHOFFSET	QUANT	0	Ach Offset (V)
ACHFILTER	IQUANT	1	Ach Filter
IERANGELOWERLIMIT	IQUANT	1	I/E Range Lower Limit
IERANGEMODE	TOGGLE	F	I/E AutoRange
IERANGE	IQUANT	10	I/E Range
POSFEEDENABLE	TOGGLE	F	Positive Feedback IR Comp
POSFEEDRESISTANCE	QUANT	0	Positive Feedback Resistance (ohm)
ACHSELECT	IQUANT	4	Ach Select
SENSECABLEID	IQUANT	7	Sense Cable ID
PWRCABLEID	IQUANT	7	Power Cable ID
DCCALDATE	LABEL	4/1/2024	DC Calibration Date
ACCALDATE	LABEL	10/11/2023	AC Calibration Date
THERMOSELECT	IQUANT	1	Thermo Select
FRAMEWORKVERSION	LABEL	7.10.3	Framework Version
INSTRUMENTVERSION	LABEL	4.91	Instrument Version
COMMVERSION	LABEL	5.10	Communications Version
CPUPLDVERSION	LABEL	6.00	CPU PLD Version
CTRLPLDVERSION	LABEL	7.10	CTRL PLD Version
PSTATPLDVERSION	LABEL	8.13	PSTAT PLD Version
ZCURVE	TABLE
	Pt	Time	Freq	Zreal	Zimag	Zsig	Zmod	Zphz	Idc	Vdc	IERange	Imod	Vmod	Temp
	#	s	Hz	ohm	ohm	V	ohm	°	A	V	#	A	V	°C
	0	4	100078.1	11.31586	-0.2158933	1	11.31792	-1.093004	-5.059856E-006	-0.2370231	9	0.000887	0.010008	-327.67
	1	5	79453.13	11.32983	-0.2457167	1	11.33249	-1.242413	-5.242732E-006	-0.2370271	9	0.0010481	0.0118531	-327.67
	2	7	63140.62	11.34511	-0.2896008	1	11.34881	-1.462243	-5.408497E-006	-0.2370311	9	0.0010056	0.0113967	-327.67
	3	8	50203.12	11.36855	-0.345564	1	11.3738	-1.741054	-4.903744E-006	-0.2370242	9	0.0009739	0.0110672	-327.67
	4	10	39890.62	11.38968	-0.4034856	1	11.39682	-2.028887	-5.228588E-006	-0.2370214	9	0.000944	0.0107522	-327.67
	5	11	31640.63	11.42089	-0.4814426	1	11.43103	-2.41385	-5.110708E-006	-0.2370341	9	0.0009186	0.0104965	-327.67
	6	13	25171.88	11.46175	-0.5592202	1	11.47538	-2.793254	-5.183446E-006	-0.2370325	9	0.0009022	0.0103503	-327.67
	7	14	20015.62	11.50918	-0.6630234	1	11.52826	-3.297064	-5.066953E-006	-0.2370343	9	0.0008868	0.0102216	-327.67
	8	16	15890.62	11.55994	-0.7818692	1	11.58635	-3.869369	-5.20859E-006	-0.2370281	9	0.000875	0.0101375	-327.67
	9	17	12609.38	11.6229	-0.9225835	1	11.65946	-4.538415	-5.065031E-006	-0.2370269	9	0.0008651	0.0100865	-327.67
	10	19	10078.13	11.69592	-1.085055	1	11.74615	-5.300279	-5.05835E-006	-0.237026	9	0.000856	0.0100547	-327.67
	11	20	8015.625	11.78591	-1.281194	1	11.85534	-6.204011	-4.940415E-006	-0.2370262	9	0.0008463	0.0100325	-327.67
	12	22	6328.125	11.89087	-1.518894	1	11.98749	-7.27932	-5.032445E-006	-0.2370239	9	0.0008359	0.0100208	-327.67
	13	23	5015.625	12.00453	-1.795485	1	12.13806	-8.506515	-5.084702E-006	-0.2370229	9	0.0008246	0.010009	-327.67
	14	25	3984.375	12.14055	-2.119084	1	12.3241	-9.901	-5.01122E-006	-0.2370268	9	0.0008118	0.0100049	-327.67
	15	26	3170.956	12.27966	-2.5154	1	12.53465	-11.57648	-5.180234E-006	-0.2370224	9	0.0007976	0.0099976	-327.67
	16	27	2527.573	12.44439	-2.977146	1	12.79555	-13.45434	-5.161045E-006	-0.2370341	9	0.000782	0.0100059	-327.67
	17	29	1976.103	12.63523	-3.586457	1	13.13437	-15.84637	-4.949174E-006	-0.2370291	9	0.0007607	0.0099917	-327.67
	18	30	1577.524	12.83528	-4.274411	1	13.52831	-18.41881	-5.131795E-006	-0.2370259	9	0.0007393	0.0100009	-327.67
	19	32	1265.625	13.03783	-5.073546	1	13.9902	-21.26303	-5.100673E-006	-0.2370229	9	0.0007146	0.009997	-327.67
	20	33	998.264	13.28145	-6.128273	1	14.62712	-24.76936	-5.147162E-006	-0.2370334	9	0.0006835	0.0099977	-327.67
	21	35	796.875	13.53541	-7.369204	1	15.41144	-28.56559	-5.150936E-006	-0.2370286	9	0.0006488	0.0099991	-327.67
	22	36	627.7902	13.81848	-8.98767	1	16.48419	-33.04036	-4.774663E-006	-0.2370274	9	0.0006064	0.009996	-327.67
	23	38	505.5147	14.0989	-10.81385	1	17.76847	-37.4882	2.098318E-007	-0.2369835	9	0.0005462	0.0097243	-327.67
	24	39	397.9953	14.42876	-13.30951	1	19.62988	-42.68935	2.339871E-007	-0.2369928	9	0.0005176	0.0101716	-327.67
	25	41	315.5048	14.7758	-16.34661	1	22.03488	-47.8894	2.336678E-007	-0.2369887	9	0.0004566	0.010067	-327.67
	26	42	252.4038	15.13889	-19.98296	1	25.07	-52.85279	2.138186E-007	-0.2369892	9	0.0003997	0.0100246	-327.67
	27	44	198.6229	15.57358	-24.86874	1	29.34265	-57.94392	7.859755E-007	-0.2369887	9	0.0003411	0.0100107	-327.67
	28	45	158.3615	16.04779	-30.64287	1	34.59071	-62.35877	1.480794E-008	-0.2369914	8	0.0002882	0.0099698	-327.67
	29	47	125.558	16.59026	-38.03808	1	41.49858	-66.43564	5.986976E-009	-0.2369839	8	0.0002411	0.0100068	-327.67
	30	48	100.4464	17.21432	-46.91992	1	49.97811	-69.85256	1.088938E-008	-0.2369762	8	0.0002001	0.0100019	-327.67
	31	50	79.00281	18.02162	-58.90274	1	61.59798	-72.98822	5.996753E-009	-0.2369757	8	0.0001623	0.0099987	-327.67
	32	51	63.3446	18.91783	-72.67538	1	75.09724	-75.40937	1.732974E-008	-0.236977	8	0.000133	0.0099888	-327.67
	33	53	50.22321	20.06042	-90.70709	1	92.89886	-77.52942	2.904528E-008	-0.2369832	8	0.0001073	0.0099727	-327.67
	34	54	38.42213	21.77219	-117.1915	1	119.1967	-79.4754	1.711896E-009	-0.2369857	8	8.317562E-005	0.0099144	-327.67
	35	56	31.25	23.45218	-142.8756	1	144.7876	-80.67837	3.467861E-009	-0.2369765	8	6.802347E-005	0.009849	-327.67
	36	57	24.93351	25.6711	-177.4718	1	179.3189	-81.76932	2.738753E-008	-0.2369726	8	5.369818E-005	0.0096291	-327.67
	37	59	19.86229	28.44823	-220.1294	1	221.96	-82.63625	-4.264604E-008	-0.2369904	8	4.894814E-005	0.0108646	-327.67
	38	60	15.625	32.36474	-277.4024	1	279.284	-83.34534	-1.583101E-008	-0.2369816	8	3.582541E-005	0.0100055	-327.67
	39	62	12.40079	37.25219	-346.6704	1	348.6662	-83.8667	-1.646555E-008	-0.2370196	7	2.863055E-005	0.0099825	-327.67
	40	63	9.93114	43.33821	-429.3417	1	431.5235	-84.23602	-9.020056E-009	-0.2370039	7	2.315899E-005	0.0099937	-327.67
	41	65	7.944915	51.12518	-531.5651	1	534.0181	-84.50627	-2.504748E-009	-0.2370001	7	1.872054E-005	0.0099971	-327.67
	42	66	6.317385	61.63688	-662.6683	1	665.5286	-84.68603	-2.0313E-010	-0.2369964	7	1.503299E-005	0.0100049	-327.67
	43	69	5.008013	75.71205	-827.9849	1	831.4393	-84.77533	-2.727646E-009	-0.2370001	7	1.202981E-005	0.0100021	-327.67
	44	71	3.945707	94.6802	-1039.692	1	1043.994	-84.79668	-4.113119E-010	-0.2369965	7	9.580694E-006	0.0100022	-327.67
	45	73	3.158693	118.248	-1285.868	1	1291.294	-84.74588	-6.756196E-010	-0.2370009	7	7.743786E-006	0.0099995	-327.67
	46	76	2.504006	151.4868	-1605.724	1	1612.854	-84.61057	5.987388E-011	-0.2369991	7	6.015474E-006	0.0097433	-327.67
	47	80	1.998082	194.0398	-1989.675	1	1999.114	-84.42993	5.657768E-010	-0.2370022	7	5.070733E-006	0.0101626	-327.67
	48	84	1.584686	252.3069	-2477.923	1	2490.735	-84.18607	6.898127E-010	-0.2369985	7	4.033554E-006	0.0100616	-327.67
	49	88	1.266892	328.1663	-3060.898	1	3078.44	-83.88055	6.008893E-009	-0.2370007	7	3.253197E-006	0.010024	-327.67
	50	94	0.999041	437.401	-3827.609	1	3852.52	-83.48079	2.031381E-009	-0.2370022	6	2.5938E-006	0.0099982	-327.67
	51	99	0.7923428	582.5676	-4754.816	1	4790.372	-83.01485	2.453147E-009	-0.2369973	6	2.086858E-006	0.0100003	-327.67
	52	106	0.6334459	774.0054	-5856.396	1	5907.322	-82.47118	2.453831E-009	-0.2369975	6	1.693311E-006	0.0100051	-327.67
	53	114	0.5040323	1038.351	-7235.365	1	7309.493	-81.83321	2.310608E-009	-0.2370009	6	1.36803E-006	0.010001	-327.67
	54	123	0.400641	1401.766	-8932.251	1	9041.573	-81.08114	2.272897E-009	-0.2370016	6	1.106015E-006	0.010001	-327.67
	55	135	0.316723	1915.584	-11066.61	1	11231.18	-80.17964	1.999871E-009	-0.2369981	6	8.903945E-007	0.0100007	-327.67
	56	149	0.2520161	2604.478	-13596.86	1	13844.06	-79.15635	2.07737E-009	-0.2369979	6	7.22303E-007	0.0099999	-327.67
	57	166	0.2003205	3561.233	-16678.59	1	17054.55	-77.94713	1.803345E-009	-0.2369958	6	5.86419E-007	0.0100013	-327.67
	58	188	0.1588983	4901.926	-20428.22	1	21008.12	-76.50652	1.584618E-009	-0.2370001	6	4.759773E-007	0.0099995	-327.67
	59	213	0.1260081	6761.045	-24916.97	1	25817.96	-74.81873	9.688659E-010	-0.2369963	6	3.873542E-007	0.0100008	-327.67
	60	244	0.1001603	9299.762	-30159.91	1	31561.14	-72.86294	3.932783E-010	-0.2369933	6	3.168495E-007	0.0100002	-327.67
	61	280	0.0794492	12824.55	-36292.05	1	38491.32	-70.53807	-1.61724E-009	-0.2369851	5	2.588002E-007	0.0099616	-327.67
	62	320	0.0631739	17628.89	-43119.27	1	46583.79	-67.76328	-9.858321E-010	-0.2369838	5	2.149976E-007	0.0100154	-327.67
	63	369	0.0501337	24040.99	-50638.55	1	56055.61	-64.60366	-1.349129E-009	-0.2369868	5	1.784163E-007	0.0100012	-327.67
	64	430	0.0398258	32314.27	-58444.47	1	66782.99	-61.06155	-1.854888E-009	-0.2369885	5	1.497936E-007	0.0100037	-327.67
	65	507	0.0316296	42660.12	-66085.48	1	78658.61	-57.15657	-2.263417E-009	-0.236988	5	1.271249E-007	0.0099995	-327.67
	66	603	0.0251206	55070.7	-73003.42	1	91445.51	-52.97064	-3.121657E-009	-0.2369899	5	1.094014E-007	0.0100043	-327.67
	67	724	0.0199553	69168.5	-78642.55	1	104732.7	-48.66739	-4.603939E-009	-0.2369826	5	9.548358E-008	0.0100003	-327.67
	68	876	0.0158522	84505.9	-82629.99	1	118190.4	-44.35695	-6.270474E-009	-0.2369839	5	8.461529E-008	0.0100007	-327.67
	69	1067	0.0125907	100461.3	-85212.33	1	131733.1	-40.30497	-8.716463E-009	-0.2369868	5	7.593428E-008	0.0100031	-327.67
	70	1386	0.0100011	116516.8	-86280.31	1	144984.3	-36.51983	-1.079062E-008	-0.236983	5	6.898185E-008	0.0100013	-327.67

File: Electrochemical test/Pure Mo/6/EISPOT.DTA
EXPLAIN
TAG	EISPOT
TITLE	LABEL	Potentiostatic EIS	Test Identifier
DATE	LABEL	2024/12/19	Date
TIME	LABEL	16:04:28	Time
NOTES	NOTES	1	Notes...
	
PSTAT	PSTAT	REF620-49029	Potentiostat
VDC	POTEN	0.00000E+000	T	DC Voltage (V)
FREQINIT	QUANT	1.00000E+005	Initial Freq. (Hz)
FREQFINAL	QUANT	1.00000E-002	Final Freq. (Hz)
PTSPERDEC	QUANT	1.00000E+001	Points/decade
VAC	QUANT	1.00000E+001	AC Voltage (mV rms)
AREA	QUANT	1.00000E+000	Sample Area (cm^2)
SPEED	SELECTOR	1	Optimize for:
DRIFTCOR	SELECTOR	0	Drift Correction
THD	SELECTOR	0	THD
ZGUESS	QUANT	1.00000E+002	Estimated Z (ohms)
EOC	QUANT	-0.2029824	Open Circuit (V)
SEQUENCER	TOGGLE	TRUE	Run as Sequence
PSTATMODEL	IQUANT	87	Pstat Model
PSTATSECTION	LABEL	REF620-49029	Pstat Section
PSTATSERIALNO	LABEL	49029	Pstat Serial Number
CTRLMODE	IQUANT	1	Control Mode
ELECTROMETER	IQUANT	0	RE=0 or CS=1
IESTAB	IQUANT	0	I/E Stability
CASPEED	IQUANT	3	Control Amp Speed
CONVENTION	IQUANT	1	Current Convention
ICHRANGE	IQUANT	2	Ich Range
ICHRANGEMODE	TOGGLE	F	Ich Auto Range
ICHOFFSETENABLE	TOGGLE	T	Ich Offset Enable
ICHOFFSET	QUANT	0	Ich Offset (V)
ICHFILTER	IQUANT	3	Ich Filter
VCHRANGE	IQUANT	2	Vch Range
VCHRANGEMODE	TOGGLE	F	Vch Auto Range
VCHOFFSETENABLE	TOGGLE	T	Vch Offset Enable
VCHOFFSET	QUANT	0	Vch Offset (V)
VCHFILTER	IQUANT	3	Vch Filter
ACHRANGE	IQUANT	2	Ach Range
ACHOFFSETENABLE	TOGGLE	F	Ach Offset Enable
ACHOFFSET	QUANT	0	Ach Offset (V)
ACHFILTER	IQUANT	1	Ach Filter
IERANGELOWERLIMIT	IQUANT	1	I/E Range Lower Limit
IERANGEMODE	TOGGLE	F	I/E AutoRange
IERANGE	IQUANT	10	I/E Range
POSFEEDENABLE	TOGGLE	F	Positive Feedback IR Comp
POSFEEDRESISTANCE	QUANT	0	Positive Feedback Resistance (ohm)
ACHSELECT	IQUANT	4	Ach Select
SENSECABLEID	IQUANT	7	Sense Cable ID
PWRCABLEID	IQUANT	7	Power Cable ID
DCCALDATE	LABEL	3/28/2024	DC Calibration Date
ACCALDATE	LABEL	6/22/2023	AC Calibration Date
THERMOSELECT	IQUANT	1	Thermo Select
FRAMEWORKVERSION	LABEL	7.10.3	Framework Version
INSTRUMENTVERSION	LABEL	4.91	Instrument Version
COMMVERSION	LABEL	5.10	Communications Version
CPUPLDVERSION	LABEL	6.00	CPU PLD Version
CTRLPLDVERSION	LABEL	7.10	CTRL PLD Version
PSTATPLDVERSION	LABEL	8.13	PSTAT PLD Version
ZCURVE	TABLE
	Pt	Time	Freq	Zreal	Zimag	Zsig	Zmod	Zphz	Idc	Vdc	IERange	Imod	Vmod	Temp
	#	s	Hz	ohm	ohm	V	ohm	°	A	V	#	A	V	°C
	0	3	100078.1	13.75819	-1.612532	1	13.85237	-6.684866	-0.0002964	-0.2050146	9	0.0007795	0.0108168	-327.67
	1	5	79453.13	14.75224	-0.5303824	1	14.76177	-2.059049	-0.0001763	-0.2069761	9	0.000453	0.0066946	-327.67
	2	7	63140.62	14.42155	-0.6492134	1	14.43615	-2.577538	-0.0002398	-0.2055384	9	0.0004894	0.0070689	-327.67
	3	9	50203.12	12.77655	-1.654293	1	12.8832	-7.377545	-0.0001384	-0.2054207	9	0.0007388	0.009522	-327.67
	4	10	39890.62	14.97633	2.092346	1	15.12178	7.953328	-0.000224	-0.2091118	9	0.0005833	0.0088221	-327.67
	5	11	31640.63	14.46766	-0.8680967	1	14.49368	-3.433777	-0.000256	-0.2011643	9	0.0004188	0.0060709	-327.67
	6	13	25171.88	13.82383	-1.648952	1	13.92183	-6.802289	-0.000196	-0.2064779	9	0.0007019	0.0097726	-327.67
	7	15	20015.62	13.93615	-1.502989	1	14.01696	-6.155455	-0.0002184	-0.2048553	9	0.000481	0.0067431	-327.67
	8	18	15890.62	13.23863	-0.6136854	1	13.25285	-2.654083	-0.000262	-0.2026789	9	0.0007332	0.0097174	-327.67
	9	19	12609.38	14.31234	-0.6873688	1	14.32883	-2.749593	-0.000232	-0.204358	9	0.0007385	0.010582	-327.67
	10	20	10078.13	13.53944	-0.4532332	1	13.54703	-1.917262	-0.0002509	-0.2054259	9	0.0007097	0.0096145	-327.67
	11	22	8015.625	14.86354	-1.683684	1	14.95859	-6.462698	-0.00022	-0.2052711	9	0.0004807	0.0071911	-327.67
	12	23	6328.125	14.14869	-1.068894	1	14.18901	-4.320329	-0.0002333	-0.204776	9	0.0006709	0.0095198	-327.67
	13	25	5015.625	15.02798	-1.575732	1	15.11036	-5.985775	-0.0001103	-0.2035881	9	0.0006972	0.0105345	-327.67
	14	26	3984.375	15.22118	-1.315112	1	15.27788	-4.938101	-0.0002347	-0.2047479	9	0.0004458	0.0068111	-327.67
	15	28	3170.956	14.56408	-1.29384	1	14.62144	-5.076698	-0.0002374	-0.2054443	9	0.0006514	0.0095246	-327.67
	16	29	2527.573	15.00807	-1.961331	1	15.13569	-7.445507	-0.0002377	-0.2052017	9	0.0006495	0.0098301	-327.67
	17	31	1976.103	14.96852	-2.040764	1	15.107	-7.763669	-0.0002128	-0.2036293	9	0.000437	0.0066015	-327.67
	18	32	1577.524	15.86028	-3.477436	1	16.23703	-12.36666	-0.0002131	-0.2052938	9	0.0006607	0.0107274	-327.67
	19	33	1265.625	14.92067	-4.664993	1	15.63293	-17.36201	-0.0002268	-0.2044842	9	0.0004102	0.0064119	-327.67
	20	35	998.264	15.31633	-5.225172	1	16.18309	-18.8371	-0.0002293	-0.2051723	9	0.000635	0.0102765	-327.67
	21	36	796.875	16.33251	-6.159912	1	17.45552	-20.6643	-0.0002427	-0.2051337	9	0.000588	0.0102634	-327.67
	22	38	627.7902	14.61448	-7.709222	1	16.52317	-27.81191	-0.0002108	-0.2048558	9	0.0006039	0.0099777	-327.67
	23	40	505.5147	15.48458	-8.556712	1	17.69151	-28.92485	4.112317E-007	-0.2030228	9	0.0005616	0.0099207	-327.67
	24	42	397.9953	15.70133	-10.61506	1	18.95287	-34.06112	4.128497E-007	-0.2030249	9	0.0005376	0.0101821	-327.67
	25	43	315.5048	15.94354	-13.1286	1	20.65325	-39.46952	4.163016E-007	-0.2030258	9	0.0004878	0.010071	-327.67
	26	45	252.4038	16.21172	-16.13522	1	22.8728	-44.8645	4.506102E-007	-0.2030435	9	0.0004385	0.0100265	-327.67
	27	46	198.6229	16.56449	-20.1685	1	26.09886	-50.60355	4.452772E-007	-0.2030353	9	0.0003838	0.0100143	-327.67
	28	48	158.3615	16.96724	-24.94645	1	30.16973	-55.77856	3.187527E-007	-0.2030301	9	0.0003315	0.0100019	-327.67
	29	49	125.558	17.48086	-31.03768	1	35.62188	-60.61118	1.653711E-008	-0.2030396	8	0.0002796	0.009958	-327.67
	30	51	100.4464	18.10061	-38.3255	1	42.38485	-64.71928	-3.342984E-008	-0.2030284	8	0.0002361	0.0100061	-327.67
	31	52	79.00281	18.93049	-48.1061	1	51.69681	-68.5196	-1.387434E-009	-0.2030296	8	0.0001935	0.0100026	-327.67
	32	54	63.3446	19.92711	-59.29383	1	62.55276	-71.42384	-6.400001E-009	-0.2030364	8	0.0001597	0.0099921	-327.67
	33	55	50.22321	20.87034	-73.90266	1	76.79306	-74.23016	-1.936201E-008	-0.2030334	8	0.0001299	0.009972	-327.67
	34	57	38.42213	23.22546	-95.2724	1	98.0625	-76.29968	2.412463E-008	-0.2030288	8	0.0001012	0.0099195	-327.67
	35	58	31.25	25.34713	-115.8258	1	118.5668	-77.65608	-2.476156E-009	-0.2030306	8	8.305601E-005	0.0098477	-327.67
	36	60	24.93351	28.29128	-143.4256	1	146.1893	-78.84143	-7.249071E-009	-0.2030357	8	6.600824E-005	0.0096497	-327.67
	37	61	19.86229	31.79314	-177.6451	1	180.4676	-79.8532	-1.507551E-007	-0.2030437	8	5.986658E-005	0.010804	-327.67
	38	63	15.625	37.05642	-222.2004	1	225.2691	-80.5319	-2.88675E-008	-0.2030464	8	4.443331E-005	0.0100094	-327.67
	39	64	12.40079	43.93008	-275.9305	1	279.4056	-80.95403	-3.81624E-008	-0.2030419	8	3.574596E-005	0.0099876	-327.67
	40	66	9.93114	52.46975	-339.7448	1	343.7726	-81.22067	-1.788953E-008	-0.2030318	7	2.905454E-005	0.0099881	-327.67
	41	67	7.944915	63.75731	-418.8876	1	423.7119	-81.34565	-4.92127E-008	-0.2030368	7	2.362077E-005	0.0100084	-327.67
	42	69	6.317385	78.71074	-517.3286	1	523.2822	-81.34888	-1.277104E-008	-0.203038	7	1.911264E-005	0.0100013	-327.67
	43	71	5.008013	98.4815	-640.4141	1	647.942	-81.25766	-9.320445E-009	-0.2030325	7	1.544048E-005	0.0100045	-327.67
	44	74	3.945707	124.7092	-796.1009	1	805.8095	-81.09698	-1.184557E-008	-0.2030317	7	1.241304E-005	0.0100025	-327.67
	45	77	3.158693	156.2299	-973.99	1	986.441	-80.88727	-7.351652E-009	-0.203036	7	1.013889E-005	0.0100014	-327.67
	46	80	2.504006	191.6385	-1199.685	1	1214.895	-80.92421	-6.485582E-009	-0.2030221	7	8.049825E-006	0.0097241	-327.67
	47	83	1.998082	243.5358	-1471.415	1	1491.433	-80.6021	-5.862855E-009	-0.2030264	7	6.84481E-006	0.0101753	-327.67
	48	87	1.584686	311.5908	-1811.823	1	1838.421	-80.24194	-3.866692E-009	-0.203024	7	5.490562E-006	0.010075	-327.67
	49	92	1.266892	396.3334	-2213.006	1	2248.216	-79.84638	-1.516629E-009	-0.2030254	7	4.465708E-006	0.0100285	-327.67
	50	98	0.999041	511.8936	-2733.196	1	2780.718	-79.39211	-1.246057E-009	-0.2030293	7	3.602562E-006	0.010011	-327.67
	51	103	0.7923428	660.667	-3354.049	1	3418.498	-78.85677	-3.225406E-009	-0.2030355	6	2.920321E-006	0.009979	-327.67
	52	110	0.6334459	845.5352	-4078.078	1	4164.811	-78.28645	-1.884015E-009	-0.2030334	6	2.397001E-006	0.0099805	-327.67
	53	118	0.5040323	1089.52	-4970.597	1	5088.604	-77.6367	-1.063823E-009	-0.203036	6	1.966719E-006	0.0100062	-327.67
	54	127	0.400641	1405.115	-6050.013	1	6211.039	-76.92486	-5.055814E-010	-0.2030334	6	1.610498E-006	0.0100019	-327.67
	55	139	0.316723	1819.433	-7379.711	1	7600.689	-76.1502	1.783205E-010	-0.2030285	6	1.315946E-006	0.0100015	-327.67
	56	153	0.2520161	2334.913	-8937.028	1	9237.007	-75.35803	2.445883E-010	-0.203029	6	1.083167E-006	0.0100048	-327.67
	57	170	0.2003205	2992.591	-10808.22	1	11214.87	-74.52361	1.115509E-009	-0.2030356	6	8.918392E-007	0.0100016	-327.67
	58	192	0.1588983	3844.987	-13078.81	1	13632.28	-73.6174	2.47109E-010	-0.2030402	6	7.334596E-007	0.0099986	-327.67
	59	217	0.1260081	4953	-15809.76	1	16567.46	-72.60487	-3.608895E-010	-0.2030329	6	6.037345E-007	0.0100022	-327.67
	60	248	0.1001603	6392.194	-19032.16	1	20076.93	-71.43472	-2.184067E-009	-0.2030348	6	4.982264E-007	0.0100028	-327.67
	61	284	0.0794492	8310.446	-22861.94	1	24325.54	-70.02351	-3.765007E-009	-0.2030348	6	4.11176E-007	0.010002	-327.67
	62	323	0.0631739	10788.83	-27160.8	1	29225.13	-68.33601	-1.76794E-009	-0.2030394	6	3.421811E-007	0.0100003	-327.67
	63	373	0.0501337	14316.57	-32362.89	1	35388.14	-66.13654	-3.943514E-009	-0.2030135	5	2.811102E-007	0.009948	-327.67
	64	434	0.0398258	18785.62	-37971.23	1	42364.07	-63.67689	-4.649422E-009	-0.2030128	5	2.367418E-007	0.0100293	-327.67
	65	511	0.0316296	24611.71	-44039.21	1	50449.86	-60.80096	-5.201004E-009	-0.2030129	5	1.982611E-007	0.0100022	-327.67
	66	607	0.0251206	31919.89	-50167.55	1	59461.44	-57.5328	-4.926932E-009	-0.203005	5	1.681824E-007	0.0100004	-327.67
	67	728	0.0199553	40716.07	-55528.91	1	68856.8	-53.74961	-7.310507E-009	-0.2030066	5	1.453073E-007	0.0100054	-327.67
	68	880	0.0158522	51504.95	-60329.89	1	79325	-49.51188	-8.865876E-009	-0.2030129	5	1.260987E-007	0.0100028	-327.67
	69	1134	0.0125907	61500.33	-64636.57	1	89219.83	-46.4243	-1.122613E-008	-0.2030173	5	1.121054E-007	0.010002	-327.67
	70	1374	0.0100011	73014.01	-67274.2	1	99281.7	-42.65709	-1.143999E-008	-0.2030188	5	1.007309E-007	0.0100007	-327.67
