Repository: shortlab/2025-Mo-RAC

# 2025-Mo-RAC
Data repository for Wande's irradiation-then-corrosion manuscript for molybdenum in aqueous environments

File: Indentation/1/Results.txt
Number of Data Points = 4
        
File	hc(nm)	Pmax(µN)	S(µN/nm)	A(nm^2)	hmax(nm)	heff(nm)	Er(GPa)	H(GPa)	A	hf(nm)	m	X(mm)	Y(mm)	Drift(nm/s)
1 LC.hys	74.948874	1997.946006	150.407449	379525.354090	85.058318	84.911542	216.313577	5.264328	17.882244	64.230806	1.556867	-181.371002	-106.726501	0.326014
2 LC.hys	53.186414	1997.989278	161.784618	248417.722189	62.788680	62.448679	287.594627	8.042861	7.006516	40.007193	1.817170	-181.345001	-106.687004	0.225508
3 LC.hys	78.460992	1998.170857	167.328099	402988.631192	87.605655	87.417217	233.537867	4.958380	3.193707	63.269754	2.022124	-181.269501	-106.687004	0.103129
4 LC.hys	69.804839	1998.248877	149.416357	346329.624024	79.964046	79.835111	224.951116	5.769789	13.642058	58.155913	1.621033	-181.237999	-106.683502	0.186792

File: Indentation/2/Resukts.txt
Number of Data Points = 4
        
File	hc(nm)	Pmax(µN)	S(µN/nm)	A(nm^2)	hmax(nm)	heff(nm)	Er(GPa)	H(GPa)	A	hf(nm)	m	X(mm)	Y(mm)	Drift(nm/s)
1 LC.hys	49.864244	1998.010220	121.788694	230505.187404	62.272023	62.168404	224.750906	8.667962	23.217863	38.934112	1.416246	-181.248001	-106.663002	1.567756
2 LC.hys	40.902229	1998.012756	120.864216	184786.738001	53.416429	53.300518	249.113446	10.812533	21.551391	29.635307	1.431561	-181.317001	-106.596504	1.253743
3 LC.hys	50.619453	1997.998136	136.334591	234530.078947	61.632781	61.610784	249.425938	8.519155	12.396799	38.039958	1.608369	-181.341000	-106.596504	0.969397
4 LC.hys	44.543546	1997.970460	137.751217	202916.320230	55.483338	55.421692	270.939162	9.846278	15.240198	32.759529	1.562456	-181.371502	-106.703003	0.808276
